Repository: sta8isznt/bess_optimization_system

# Energy Optimization System

## Steps:

### PHASE 1: HANDLING DATA SCARCIRY 

* Ανάλυση του Oxford Battery Degradation Dataset

> * Ανάγνωση και καθαρισμός (μέσω Python/Pandas) των αρχείων CSV του dataset της Οξφόρδης. Υπολογισμός στατιστικών συσχετίσεων μεταξύ των προφίλ εμπορίας (arbitrage) και της πτώσης της χωρητικότητας (capacity fade) ανά κύκλο.

> * Έξοδος (Output): Εξαγόμενα χαρακτηριστικά (Features): Βάθος Εκφόρτισης (DoD), C-rate, και η αντίστοιχη πτώση του State of Health (SOH).

* Προσομοίωση Φυσικού Μοντέλου (PyBaMM - SPM)

> * Στήσιμο ενός Single Particle Model (SPM).

> * Είσοδος : Τα χαρακτηριστικά του Βήματος 1 + Τεχνικές προδιαγραφές μπαταρίας της Metlen.

> * Έξοδος : Ένα ψηφιακό μοντέλο ικανό να υπολογίσει τη φυσική καταπόνηση για οποιοδήποτε μελλοντικό προφίλ φόρτισης/εκφόρτισης του δώσουμε.

* Δημιουργία Look-Up Table (LUT) Κόστους Φθοράς:

Τρέχουμε το PyBaMM (Βήμα 2) offline για χιλιάδες πιθανά σενάρια Βάθους Εκφόρτισης (DoD). Μεταφράζουμε τη φυσική φθορά σε ευρώ, διαιρώντας την απώλεια ζωής με το CAPEX της μπαταρίας. Αποθηκεύουμε τα αποτελέσματα σε έναν πίνακα (LUT).

> * Είσοδος: Τα αποτελέσματα προσομοίωσης του PyBaMM + Κόστος αντικατάστασης μπαταρίας (€/MW).

> * Έξοδος: Ένας πίνακας (DoD, Θερμοκρασία) -> Marginal Degradation Cost (€/MWh).

#### PyBaMM LUT Generation (Digital Twin Physical Layer)

Use the physical layer script to run SPM + thermal + degradation simulations and create a LUT:

```bash
python scripts/generate_lut.py --dod-range 0.1,1.0,0.1 --temp-range 10,45,5 --output lut_dod_temp.csv
```

This produces a LUT in `data/processed/` with columns:
`dod`, `temperature_c`, `soh_start`, `soh_end`, `soh_drop`, `energy_mwh`, `v_deg_eur_per_mwh`.

### PHASE 2: OPTIMIZATION

* Ingestion Δεδομένων Αγοράς (HEnEx DAM) -> παραγωγή `price_signals_15m.csv`

* Διατύπωση Προβλήματος MILP (με εισόδους το `price_signals_15m.csv` και τις εντολές `B`,`S`,`H`)

* Γραμμικοποίηση της Φθοράς με SOS2 vars:  MNLIP -> MILP!!!

* Ενσωμάτωση Τεχνικών Περιορισμών -> περιορισμό διάρκειας συστήματος (π.χ. 2 ώρες max σε πλήρη ισχύ) και τα όρια υγείας (SoC{min,max})

> * Είσοδος: Οι ρυθμιστικοί κανόνες της αγοράς και του ΑΔΜΗΕ.

### PHASE 3: TEST & DELIVERABLE

* Backtesting και Υπολογισμός Εμπορικών Δεικτών (IRR)

* Dashboard (DAM vs Power of BESS, SoC Trajectory, Total profit vs Dedagration cost)

File: data/oxford/BMP_cell1_capacityData.csv
time_s,profile_time_s,capacity_Ah
0,0,17.22558
2307838.658,2613600,17.2363965
5008268.304,5227200,17.137673
7673769.945,7840800,17.122631
10332069.945,10454400,17.0689525
12991474.584,13068000,17.0606355
15645554.496,15681600,17.0231775
18300204.528,18295200,17.00302775
20960094.187,20908800,16.97789125
23618421.508,23522400,16.96187225
26270380.616,26136000,16.856701
28926498.584,28749600,16.8273295
31965957.896,31363200,16.79938875

File: data/oxford/BMP_cell2_capacityData.csv
time_s,profile_time_s,capacity_Ah
0,0,17.26168775
2307241.934,2613600,17.26418925
5007671.588,5227200,17.16804925
7673769.412,7840800,17.1598595
10332069.412,10454400,17.0976785
12991253.908,13068000,17.09690925
15645513.769,15681600,17.05380875
18300326.006,18295200,17.031732
20960086.071,20908800,17.001184
23618163.357,23522400,16.99599075
26256216.687,26136000,16.90788625
28912478.717,28749600,16.8703115
31970532.713,31363200,16.8402385

File: data/oxford/BMR_cell1_profileData.csv (part 1 of 200)
time_s,current_A,voltage_V,cell_temperature_C,environment_temperature_C
0,7.071,3.7496896,0,0
234.773000000045,7.059,3.6594296,26.94,24.2
501.773000000045,7.061,3.6412136,26.43,0
834.773000000045,7.06,3.6238488,26.01,24
1434.77300000004,7.371,3.5918288,25.61,24.1
1799.99900000007,8.204,3.564196,0,0
2034.77300000004,8.214,3.5372388,25.82,24
2634.77300000004,8.215,3.4804896,26.29,24
2699.99900000007,11.277,3.4731668,0,0
3067.76300000004,11.291,3.3731572,0,0
3081.77300000004,11.29,3.3683152,26.8,0
3225.10100000002,11.291,3.2683064,0,0
3234.77300000004,11.29,3.2549872,27.06,24
3286.52500000014,11.289,3.1549612,0,0
3319.52000000002,11.291,3.0549602,0,0
3343.348,11.291,2.9549558,0,0
3347.77300000004,11.292,2.932448,27.57,0
3364.81200000015,11.289,2.8324464,0,0
3378.60100000002,11.291,2.7324186,0,0
3383.57200000016,10.789,2.69689,0,0
3385.79300000006,10.289,2.699489,0,0
3390.47699999996,9.789,2.6996798,0,0
3397.77099999995,9.288,2.699632,0,0
3403.77300000004,8.985,2.6997632,28.08,0
3415.72399999993,8.484,2.6995604,0,0
3431.04799999995,7.984,2.6997512,0,0
3449.196,7.484,2.6998228,0,0
3457.77300000004,7.273,2.699799,28.59,0
3480.51300000004,6.773,2.699787,0,0
3506.19500000007,6.273,2.6995128,0,0
3536.36199999996,5.773,2.6996558,0,0
3542.77300000004,5.667,2.6998942,29.1,0
3577.97600000002,5.167,2.6997154,0,0
3599.99900000007,-0,2.6998586,0,0
3601.09199999995,-0,2.7998858,0,0
3603.47399999993,-0,2.8999014,0,0
3607.44400000013,-0,2.999908,0,0
3615.45500000007,-0,3.0999084,0,0
3706.32200000016,-0,3.1999194,0,0
3809.77300000004,-0,3.2120316,28.59,0
3834.77300000004,-0,3.2138076,28.5,24.1
3959.77300000004,-0,3.2191468,27.99,0
4112.77300000004,-0,3.2233672,27.48,0
4316.77300000004,-0,3.2269298,26.97,0
4434.77300000004,-0,3.2286144,26.75,24
4758.77300000004,-0,3.2314892,26.24,0
5034.77300000004,-0,3.2327698,25.98,23.9
5634.77300000004,-0,3.2351036,25.64,24.1
6234.77300000004,-0,3.2360186,25.42,23.9
6834.77300000004,-0,3.2370988,25.28,23.9
7434.77300000004,-0,3.2382466,25.2,24
8034.77300000004,-0,3.2388798,25.1,23.9
8634.77300000004,-0,3.2392098,25.03,23.8
9234.77300000004,-0,3.2394278,25,23.7
9834.77300000004,-0,3.2398908,24.95,23.8
10434.773,-0,3.240037,24.92,23.9
11034.773,-0,3.2403272,24.91,23.8
11634.773,-0,3.240443,24.88,23.7
12234.773,-0,3.2403752,24.86,23.8
12834.773,-0,3.2407942,24.84,23.8
13434.773,-0,3.241153,24.81,23.6
14034.773,-0,3.2410288,24.81,23.7
14634.773,-0,3.2413194,24.8,23.7
15234.773,-0,3.2410418,24.78,23.6
15834.773,-0,3.2414594,24.77,23.7
16434.773,-0,3.241445,24.78,23.8
17034.773,-0,3.2414874,24.76,23.7
17634.773,-0,3.2419874,24.76,23.7
18234.773,-0,3.2418594,24.76,23.6
18834.773,-0,3.2420112,24.76,23.7
19434.773,-0,3.241956,24.73,23.6
20034.773,-0,3.242099,24.74,23.6
20634.773,-0,3.242251,24.75,23.7
21234.773,-0,3.2420122,24.73,23.6
21834.773,-0,3.2422606,24.73,23.7
22434.773,-0,3.242581,24.74,23.7
23034.773,-0,3.2424282,24.71,23.6
23634.773,-0,3.2423642,24.72,23.6
24234.773,-0,3.2424738,24.71,23.7
24834.773,-0,3.24245,24.69,23.5
25434.773,-0,3.2426102,24.7,23.6
26034.773,-0,3.2424754,24.69,23.7
26634.773,-0,3.2424356,24.7,23.8
27234.773,-0,3.2428676,24.68,23.6
27834.773,-0,3.2428454,24.67,23.7
28434.773,-0,3.2426022,24.67,23.6
28799.9990000001,-21.045,3.2428688,0,0
28800.0020000001,-21.639,3.295059,0,0
28803.2879999999,-21.648,3.395064,0,0
28833.0620000002,-21.647,3.4950668,0,0
28900.8090000001,-21.648,3.5950828,0,0
29034.773,-21.651,3.6442776,24.96,23.5
29189.773,-21.647,3.6803836,25.47,0
29404.773,-21.65,3.7162064,25.98,0
29625.773,-21.653,3.744902,26.49,0
29634.773,-21.65,3.7456652,26.5,23.7
29699.9990000001,-13.399,3.7535964,0,0
30234.773,-13.394,3.762484,26.85,23.7
30599.9990000001,-14.12,3.800346,0,0
30834.773,-14.111,3.8360088,26.96,23.8
31373.0990000002,-14.113,3.9360228,0,0
31434.773,-14.112,3.949588,26.94,23.7
31499.9990000001,-18.722,3.9645884,0,0
31728.797,-18.717,4.0645952,0,0
31956.773,-18.716,4.153024,27.45,0
32034.773,-18.715,4.18662,27.48,23.6
32068.1770000001,-18.212,4.2005892,0,0
32071.7580000001,-17.71,4.200434,0,0
32076.2690000001,-17.21,4.200434,0,0
32081.5620000002,-16.706,4.2005532,0,0
32087.9580000001,-16.201,4.2003028,0,0
32094.665,-15.699,4.2003744,0,0
32102.138,-15.198,4.2002312,0,0
32109.8800000001,-14.696,4.2002792,0,0
32118.3929999999,-14.195,4.2003388,0,0
32127.5490000001,-13.695,4.2006248,0,0
32137.476,-13.195,4.2002908,0,0
32148.3730000001,-12.695,4.200446,0,0
32158.835,-12.194,4.2003268,0,0
32171.4140000001,-11.69,4.2002196,0,0
32183.76,-11.19,4.2002908,0,0
32195.9040000001,-10.689,4.2002672,0,0
32209.5009999999,-10.189,4.200434,0,0
32225.304,-9.689,4.2003504,0,0
32240.318,-9.189,4.2003148,0,0
32256.8190000001,-8.687,4.200148,0,0
32274.4280000001,-8.187,4.2003148,0,0
32293.4669999999,-7.687,4.20041,0,0
32313.307,-7.185,4.2002076,0,0
32337.0350000001,-6.684,4.2003984,0,0
32361.2780000002,-6.183,4.2003624,0,0
32390.4270000001,-5.683,4.200136,0,0
32399.9990000001,-0,4.2002552,0,0
32557.773,-0,4.1575888,26.97,0
32634.773,-0,4.1547476,26.81,23.6
32933.773,-0,4.148552,26.3,0
33234.773,-0,4.1462732,25.95,23.7
33834.773,-0,4.1435148,25.51,23.6
34434.773,-0,4.14274,25.28,23.6
35034.773,-0,4.1415628,25.11,23.6
35634.773,-0,4.1410048,24.98,23.7
36234.773,-0,4.1404772,24.9,23.5
36834.773,-0,4.1405396,24.84,23.6
37434.773,-0,4.1399616,24.78,23.6
38034.773,-0,4.1403552,24.75,23.5
38634.773,-0,4.1396312,24.73,23.6
39234.773,-0,4.139316,24.69,23.5
39834.773,-0,4.1392972,24.68,23.6
40434.773,-0,4.1393172,24.66,23.5
41034.773,-0,4.1388424,24.64,23.5
41634.773,-0,4.1391008,24.6,23.2
42234.773,-0,4.1390244,24.59,23.5
42834.773,-0,4.1384512,24.59,23.5
43199.9990000001,18.359,4.138806,0,0
43200.0020000001,18.882,4.1030416,0,0
43319.3929999999,18.905,4.0030304,0,0
43434.773,18.903,3.9549104,25.07,23.4
43637.773,18.906,3.8772404,25.58,0
43930.2720000001,18.904,3.77721,0,0
43938.773,18.906,3.7746036,26.09,0
44034.773,18.906,3.7449856,26.2,23.6
44099.9990000001,14.991,3.7262512,0,0
44634.773,14.994,3.6404092,26.11,23.6
45234.773,14.979,3.56161,25.97,23.4
45834.773,14.976,3.4897208,26.43,23.5
45899.9990000001,18.994,3.4806044,0,0
46054.773,18.992,3.4286968,26.95,0
46225.773,18.992,3.3812436,27.46,0
46377.773,18.993,3.2851776,27.97,0
46431.1500000001,18.99,3.18515,0,0
46434.773,18.993,3.1750628,28.3,23.7
46462.8219999999,18.993,3.0750626,0,0
46482.8910000001,18.993,2.9749452,0,0
46498.0280000002,18.995,2.8749292,0,0
46500.773,18.993,2.8539158,28.82,0
46512.233,18.996,2.7538914,0,0
46518.1629999999,18.486,2.696879,0,0
46518.692,17.984,2.6978922,0,0
46520.2550000001,17.482,2.699275,0,0
46522.219,16.981,2.6992512,0,0
46524.8049999999,16.48,2.6993824,0,0
46528.0460000001,15.977,2.6993704,0,0
46531.773,15.484,2.6996804,29.33,0
46536.3360000001,14.983,2.699454,0,0
46541.446,14.482,2.6998116,0,0
46547.2930000001,13.98,2.6997162,0,0
46553.804,13.48,2.6997162,0,0
46560.9990000001,12.979,2.699597,0,0
46563.773,12.815,2.6998234,29.85,0
46571.8120000002,12.314,2.6996566,0,0
46580.6910000001,11.813,2.6996208,0,0
46590.6680000001,11.313,2.699728,0,0
46599.773,10.885,2.69974,30.36,0
46610.909,10.385,2.6996566,0,0
46623.3660000002,9.885,2.6997162,0,0
46636.7920000001,9.384,2.6996924,0,0
46643.773,9.137,2.6999426,30.87,0
46658.7750000001,8.636,2.6996804,0,0
46675.0290000001,8.136,2.6996924,0,0
46692.8020000001,7.636,2.699728,0,0
46712.0530000001,7.136,2.69974,0,0
46733.402,6.635,2.6997758,0,0
46757.2290000001,6.135,2.6996566,0,0
46783.138,5.635,2.6998116,0,0
46799.9990000001,-0,2.6999904,0,0
46801.1060000001,-0,2.8000294,0,0
46803.727,-0,2.9000394,0,0
46808.6170000001,-0,3.000082,0,0
46823.8640000001,-0,3.100085,0,0
46961.773,-0,3.1669444,30.36,0
47034.773,-0,3.1734434,29.87,23.6
47111.773,-0,3.178014,29.36,0
47203.773,-0,3.181755,28.84,0
47309.773,-0,3.1853888,28.33,0
47431.773,-0,3.1886134,27.82,0
47598.773,-0,3.1920194,27.31,0
47634.773,-0,3.1928968,27.19,23.7
47849.773,-0,3.1959938,26.68,0
48157.773,-0,3.20024,26.17,0
48234.773,-0,3.2012194,26.06,23.5
48773.773,-0,3.2051932,25.55,0
48834.773,-0,3.2054494,25.51,23.4
49434.773,-0,3.2087188,25.23,23.5
50034.773,-0,3.2104048,25.04,23.6
50634.773,-0,3.212108,24.91,23.5
51234.773,-0,3.2128356,24.82,23.4
51834.773,-0,3.21343,24.75,23.5
52434.773,-0,3.2139602,24.69,23.4
53034.773,-0,3.2147094,24.65,23.5
53634.773,-0,3.2149546,24.62,23.4
53999.9990000001,-18.238,3.21514,0,0
54000.0020000001,-18.778,3.260379,0,0
54005.223,-18.803,3.3604012,0,0
54040.2509999999,-18.805,3.4604136,0,0
54108.817,-18.802,3.5604148,0,0
54234.773,-18.807,3.6132076,24.72,23.4
54442.773,-18.805,3.6588496,25.23,0
54748.773,-18.806,3.7064016,25.74,0
54834.773,-18.805,3.7165568,25.84,23.5
54899.9990000001,-15.11,3.7239408,0,0
55281.773,-15.102,3.7416444,26.35,0
55434.773,-15.104,3.7566484,26.49,23.5
56034.773,-15.1,3.8289068,26.91,23.8
56555.7250000001,-15.104,3.9289532,0,0
56634.773,-15.101,3.9473316,26.97,23.8
56699.9990000001,-18.864,3.9635512,0,0
56938.676,-18.858,4.0635564,0,0
57191.2760000001,-18.86,4.163566,0,0
57202.773,-18.86,4.168662,27.48,0
57234.773,-18.858,4.182252,27.51,23.8
57278.2320000001,-18.358,4.20049,0,0
57281.8730000001,-17.856,4.2002992,0,0
57286.0430000001,-17.355,4.2003948,0,0
57291.0820000002,-16.854,4.2004304,0,0
57297.4340000001,-16.354,4.2003948,0,0
57303.983,-15.852,4.2003352,0,0
57310.8810000001,-15.352,4.2003708,0,0
57318.308,-14.85,4.2002992,0,0
57327.1130000001,-14.35,4.2003232,0,0
57336.5360000001,-13.85,4.2003948,0,0
57346.4040000001,-13.347,4.2002516,0,0
57356.2720000001,-12.846,4.2003112,0,0
57367.273,-12.345,4.2002756,0,0
57378.524,-11.845,4.2002396,0,0
57390.8970000001,-11.343,4.200168,0,0
57404.2920000001,-10.843,4.2001564,0,0
57418.0620000002,-10.343,4.2002516,0,0
57431.72,-9.842,4.2003352,0,0
57446.841,-9.341,4.2004544,0,0
57462.828,-8.839,4.2003588,0,0
57482.371,-8.339,4.200204,0,0
57499.486,-7.839,4.2001444,0,0
57520.7610000002,-7.339,4.2003828,0,0
57541.862,-6.838,4.2002396,0,0
57567.8600000001,-6.337,4.200526,0,0
57593.335,-5.837,4.2002396,0,0
57599.9990000001,-0,4.2003588,0,0
57738.773,-0,4.1571848,27,0
57834.773,-0,4.1530216,26.82,23.8
58142.773,-0,4.1473748,26.31,0
58434.773,-0,4.1448172,25.98,23.9
59034.773,-0,4.142664,25.52,23.7
59634.773,-0,4.1413752,25.31,23.8
60234.773,-0,4.1402876,25.14,23.6
60834.773,-0,4.140288,25.02,23.7
61434.773,-0,4.1395068,24.94,23.6
62034.773,-0,4.1391172,24.88,23.6
62634.773,-0,4.13912,24.82,23.6
63234.773,-0,4.1383024,24.82,23.7
63834.773,-0,4.1386864,24.78,23.5
64434.773,-0,4.1386236,24.77,23.5
65034.773,-0,4.1379788,24.76,23.6
65634.773,-0,4.1378504,24.74,23.5
66234.773,-0,4.1375372,24.72,23.6
66834.773,-0,4.1376528,24.71,23.5
67434.773,-0,4.1377072,24.69,23.5
68034.773,-0,4.137462,24.68,23.5
68399.9990000001,18.377,4.1376448,0,0
68400.0020000001,18.902,4.101654,0,0
68519.969,18.928,4.0015912,0,0
68625.773,18.926,3.9572716,25.19,0
68634.773,18.926,3.9537776,25.21,23.5
68841.773,18.923,3.8747356,25.72,0
69135.4070000001,18.925,3.7747112,0,0
69145.773,18.925,3.7714804,26.23,0
69234.773,18.926,3.7444684,26.33,23.7
69299.9990000001,15.031,3.7252152,0,0
69834.773,15.025,3.6393964,26.17,23.6
70434.773,15.027,3.5611416,26.1,23.7
71034.773,15.028,3.4889888,26.58,23.7
71099.9990000001,18.889,3.4792684,0,0
71257.773,18.889,3.4274964,27.09,0
71423.773,18.892,3.3816876,27.6,0
71578.8020000001,18.889,3.2816644,0,0
71587.773,18.893,3.2695718,28.11,0
71634.773,18.89,3.1701264,28.38,23.7
71662.264,18.895,3.0701098,0,0
71681.8870000001,18.894,2.9701004,0,0
71695.773,18.89,2.8782346,28.89,0
71707.8120000002,18.894,2.7782222,0,0
71716.3689999999,18.39,2.6969676,0,0
71716.8929999999,17.89,2.6977782,0,0
71718.4110000001,17.39,2.69934,0,0
71720.365,16.89,2.6992208,0,0
71723.0120000001,16.388,2.6993996,0,0
71726.1580000001,15.888,2.6994114,0,0
71728.773,15.543,2.699495,29.4,0
71732.9440000001,15.041,2.6994114,0,0
71737.96,14.54,2.6995188,0,0
71743.6040000001,14.037,2.6995188,0,0
71750.0009999999,13.536,2.6995784,0,0
71757.0090000001,13.035,2.6996976,0,0
71758.773,12.925,2.6997214,29.91,0
71766.5700000001,12.425,2.6998168,0,0
71775.493,11.924,2.6996856,0,0
71784.798,11.423,2.6997452,0,0
71795.1360000002,10.921,2.6995306,0,0
71795.773,10.896,2.6998644,30.43,0
71806.8929999999,10.396,2.6998764,0,0
71819.101,9.896,2.6996738,0,0
71832.3430000001,9.395,2.6996976,0,0
71845.773,8.937,2.6998764,30.94,0
71861.1799999999,8.436,2.699781,0,0
71877.855,7.935,2.6996618,0,0
71896.132,7.435,2.6997572,0,0
71916.1700000002,6.934,2.6997334,0,0
71938.2660000001,6.433,2.6998048,0,0
71962.9680000001,5.933,2.6998644,0,0
71971.773,5.765,2.699769,31.45,0
71999.7250000001,5.265,2.699948,0,0
71999.9990000001,-0,2.6996738,0,0
72001.162,-0,2.7996836,0,0
72003.9639999999,-0,2.8996874,0,0
72009.395,-0,2.9996942,0,0
72028.892,-0,3.0997128,0,0
72084.773,-0,3.141809,30.94,0
72158.773,-0,3.1558438,30.43,0
72230.773,-0,3.1623434,29.92,0
72234.773,-0,3.1627088,29.89,24
72316.773,-0,3.1676026,29.38,0
72406.773,-0,3.171666,28.86,0
72534.773,-0,3.1760686,28.34,0
72666.773,-0,3.1792632,27.83,0
72824.773,-0,3.182721,27.32,0
72834.773,-0,3.1829794,27.3,24
73051.773,-0,3.1868134,26.79,0
73395.773,-0,3.1912304,26.28,0
73434.773,-0,3.191867,26.26,23.8
73943.773,-0,3.1964198,25.75,0
74034.773,-0,3.1973186,25.7,23.7
74634.773,-0,3.2004744,25.46,23.9
75234.773,-0,3.2026954,25.26,23.8
75599.9990000001,-18.417,3.2037126,0,0
75600.0020000001,-18.965,3.2510534,0,0
75606.047,-18.985,3.3510854,0,0
75641.1540000001,-18.984,3.4511112,0,0
75707.2310000001,-18.984,3.5511124,0,0
75834.773,-18.986,3.6089344,25.27,23.9
76038.773,-18.985,3.654566,25.78,0
76354.773,-18.984,3.7056284,26.29,0
76434.773,-18.983,3.7150056,26.41,24.2
76499.9990000001,-14.938,3.7224236,0,0
76949.773,-14.928,3.7454676,26.92,0
77034.773,-14.932,3.7537024,27.02,24
77634.773,-14.88,3.8254716,27.44,24.2
78164.845,-14.876,3.9254976,0,0
78234.773,-14.879,3.9410876,27.52,24.3
78299.9990000001,-19.083,3.9568336,0,0
78535.1000000001,-19.077,4.0568356,0,0
78786.8100000001,-19.079,4.156846,0,0
78834.773,-19.077,4.1775952,28.03,24.2
78888.8940000001,-18.577,4.2005864,0,0
78892.442,-18.076,4.2005744,0,0
78896.642,-17.574,4.2004432,0,0
78901.588,-17.069,4.2004312,0,0
78907.0889999999,-16.569,4.200348,0,0
78913.7070000002,-16.067,4.2001332,0,0
78921.0870000001,-15.567,4.2006936,0,0
78928.5120000001,-15.067,4.2005744,0,0
78936.7620000001,-14.567,4.2001572,0,0
78945.7150000001,-14.066,4.2002884,0,0
78954.5790000001,-13.565,4.2002404,0,0
78964.1160000002,-13.063,4.200336,0,0
78975.5870000001,-12.561,4.2005148,0,0
78986.405,-12.06,4.2001808,0,0
78997.3700000001,-11.56,4.2005028,0,0
79010.439,-11.056,4.200324,0,0
79022.5379999999,-10.555,4.2002644,0,0
79036.9620000001,-10.053,4.2002524,0,0
79050.5349999999,-9.551,4.2002404,0,0
79066.6700000002,-9.05,4.2003716,0,0
79083.088,-8.55,4.2002524,0,0
79100.926,-8.049,4.200312,0,0
79119.825,-7.548,4.200312,0,0
79142.892,-7.048,4.2004192,0,0
79164.5900000001,-6.547,4.2003,0,0
79187.8630000001,-6.046,4.2000976,0,0
79199.9990000001,19.037,4.2000616,0,0
79215.3570000001,19.076,4.099982,0,0
79372.7620000001,19.075,3.9999648,0,0
79434.773,19.08,3.9733376,27.73,24.3
79687.838,19.08,3.873318,0,0
79974.5009999999,19.079,3.7733084,0,0
80034.773,19.08,3.754618,27.96,24.4
80099.9990000001,14.913,3.7347576,0,0
80576.773,14.916,3.6565512,27.45,0
80634.773,14.916,3.6469348,27.37,24.3
81234.773,14.972,3.5684968,26.94,24.1
81834.773,14.97,3.495802,27.29,24.3
81899.9990000001,18.904,3.486308,0,0
82061.773,18.905,3.4330988,27.8,0
82231.773,18.905,3.3871184,28.31,0
82375.773,18.904,3.306786,28.82,0
82434.773,18.906,3.212861,29.05,24.2
82466.26,18.904,3.112845,0,0
82487.5160000001,18.904,3.0128398,0,0
82503.273,18.908,2.9128222,0,0
82503.773,18.901,2.9091744,29.56,0
82515.8970000001,18.906,2.8091684,0,0
82525.777,18.904,2.7091588,0,0
82527.1870000002,18.404,2.6967218,0,0
82527.6599999999,17.9,2.6975204,0,0
82528.9810000001,17.399,2.699237,0,0
82530.885,16.899,2.6991058,0,0
82533.3700000001,16.398,2.6992846,0,0
82536.4780000001,15.898,2.699535,0,0
82540.2220000001,15.398,2.6995588,0,0
82540.773,15.324,2.6996066,30.07,0
82545.314,14.821,2.6994278,0,0
82550.3959999999,14.32,2.6994634,0,0
82556.3300000001,13.82,2.6996662,0,0
82562.8049999999,13.32,2.6996542,0,0
82570.0760000001,12.82,2.69969,0,0
82570.773,12.778,2.6997854,30.58,0
82578.5690000001,12.278,2.6996542,0,0
82587.4129999999,11.778,2.6996304,0,0
82596.8060000001,11.276,2.6997138,0,0
82605.773,10.855,2.699678,31.1,0
82616.7210000001,10.354,2.6998568,0,0
82628.736,9.854,2.6998092,0,0
82641.6799999999,9.354,2.6997734,0,0
82650.773,9.033,2.6999284,31.61,0
82665.6060000001,8.533,2.6995946,0,0
82681.8160000001,8.032,2.6999284,0,0
82699.425,7.53,2.6997138,0,0
82718.706,7.029,2.699678,0,0
82739.7580000001,6.528,2.699845,0,0
82763.7250000001,6.028,2.6997258,0,0
82790.014,5.527,2.6997376,0,0
82799.9990000001,-0,2.6997854,0,0
82801.162,-0,2.7998134,0,0
82803.936,-0,2.899872,0,0
82809.2920000001,-0,2.999874,0,0
82830.027,-0,3.0999028,0,0
82960.773,-0,3.1516758,31.1,0
83024.773,-0,3.1573684,30.59,0
83034.773,-0,3.1580416,30.54,24.3
83113.773,-0,3.1630618,30.03,0
83207.773,-0,3.166853,29.52,0
83316.773,-0,3.1704354,29.01,0
83448.773,-0,3.1739494,28.5,0
83609.773,-0,3.1771202,27.99,0
83634.773,-0,3.1776338,27.91,24.2
83860.773,-0,3.1808716,27.4,0
84178.773,-0,3.1848376,26.89,0
84234.773,-0,3.1850992,26.8,24.3
84736.773,-0,3.1886764,26.29,0
84834.773,-0,3.1892704,26.23,24.1
85434.773,-0,3.1915046,25.92,24
86034.773,-0,3.1928688,25.7,24.1
86634.773,-0,3.1945558,25.53,24
87234.773,-0,3.1949064,25.43,24.1
87834.773,-0,3.1959162,25.35,24
88434.773,-0,3.1960064,25.29,24
89034.773,-0,3.1965898,25.23,24
89634.773,-0,3.197372,25.19,24
90234.773,-0,3.1975524,25.14,23.9
90834.773,-0,3.1975596,25.1,24
91434.773,-0,3.1977748,25.07,23.9
92034.773,-0,3.1979938,25.03,23.8
92634.773,-0,3.1983342,25,23.8
93234.773,-0,3.1983974,24.99,23.8
93834.773,-0,3.1986806,24.95,23.7
94434.773,-0,3.1987402,24.94,23.7
95034.773,-0,3.1989042,24.92,23.8
95634.773,-0,3.1989358,24.87,23.7
96234.773,-0,3.1990994,24.87,23.8
96834.773,-0,3.1993418,24.83,23.6
97199.9990000001,-18.245,3.199402,0,0
97200.0020000001,-18.786,3.2465488,0,0
97204.8219999999,-18.816,3.3465512,0,0
97237.612,-18.814,3.4465544,0,0
97300.497,-18.814,3.5465568,0,0
97434.773,-18.814,3.613266,24.9,23.7
97638.773,-18.817,3.6584976,25.41,0
97949.773,-18.813,3.7068396,25.92,0
98034.773,-18.816,3.7163748,26.05,23.8
98099.9990000001,-14.992,3.7236796,0,0
98552.773,-14.992,3.74777,26.56,0
98634.773,-14.99,3.7549756,26.65,23.6
99234.773,-15.084,3.8267608,27.08,23.9
99759.649,-15.084,3.9268044,0,0
99834.773,-15.084,3.94468,27.19,23.7
99899.9990000001,-18.985,3.9601972,0,0
100137.11,-18.977,4.060208,0,0
100390.16,-18.978,4.1602436,0,0
100434.773,-18.98,4.1798296,27.63,23.8
100483.877,-18.48,4.2003696,0,0
100487.389,-17.979,4.2005364,0,0
100491.833,-17.478,4.2003696,0,0
100496.753,-16.978,4.2001908,0,0
100502.154,-16.477,4.2004172,0,0
100509.084,-15.976,4.2003576,0,0
100516.271,-15.474,4.2002384,0,0
100524.161,-14.972,4.2001548,0,0
100532.273,-14.471,4.200322,0,0
100541.087,-13.971,4.2001788,0,0
100551.104,-13.47,4.2002144,0,0
100561.086,-12.969,4.2004292,0,0
100571.825,-12.467,4.2003696,0,0
100583.251,-11.967,4.2001788,0,0
100595.493,-11.466,4.2005008,0,0
100607.716,-10.965,4.2003576,0,0
100621.568,-10.465,4.200322,0,0
100634.694,-9.965,4.2002624,0,0
100650.285,-9.465,4.200286,0,0
100666.85,-8.964,4.2001432,0,0
100684.504,-8.463,4.2001192,0,0
100702.069,-7.963,4.2002504,0,0
100722.176,-7.462,4.2004292,0,0
100742.709,-6.961,4.2004412,0,0
100765.779,-6.461,4.2003576,0,0
100792.148,-5.96,4.2003816,0,0
100799.999,-0,4.2003336,0,0
100950.773,-0,4.156064,27.12,0
101034.773,-0,4.1523228,26.95,23.9
101305.773,-0,4.146942,26.44,0
101634.773,-0,4.1439112,26.04,23.7
102234.773,-0,4.1417644,25.57,23.6
102834.773,-0,4.1406432,25.32,23.7
103434.773,-0,4.1394596,25.13,23.5
104034.773,-0,4.1391696,25.02,23.6
104634.773,-0,4.1387424,24.95,23.7
105234.773,-0,4.1383608,24.85,23.5
105834.773,-0,4.1383956,24.81,23.5
106434.773,-0,4.1379972,24.74,23.5
107034.773,-0,4.1375544,24.71,23.4
107634.773,-0,4.1376164,24.69,23.5
108234.773,-0,4.1370444,24.65,23.4
108834.773,-0,4.1372308,24.61,23.4
109434.773,-0,4.136782,24.62,23.6
110034.773,-0,4.1371764,24.58,23.3
110634.773,-0,4.1369008,24.56,23.4
111234.773,-0,4.1366764,24.55,23.4
111834.773,-0,4.1365676,24.54,23.5
112434.773,-0,4.1365224,24.54,23.5
113034.773,-0,4.1363524,24.54,23.5
113634.773,-0,4.1360872,24.55,23.5
114234.773,-0,4.136412,24.57,23.5
114834.773,-0,4.1365068,24.57,23.6
115434.773,-0,4.1359524,24.6,23.7
116034.773,-0,4.1363236,24.63,23.7
116634.773,-0,4.136074,24.64,23.8
117234.773,-0,4.1358736,24.69,23.8
117834.773,-0,4.135742,24.7,23.8
118434.773,-0,4.135818,24.73,23.9
118799.999,18.185,4.1357632,0,0
118800.002,18.706,4.0994636,0,0
118922.739,18.731,3.9994628,0,0
119019.773,18.736,3.9589492,25.24,0
119034.773,18.732,3.9534156,25.27,23.9
119240.773,18.732,3.8755556,25.78,0
119528.773,18.734,3.7783416,26.29,0
119634.773,18.731,3.7462324,26.43,24
119699.999,15.065,3.7273412,0,0
120234.773,15.069,3.6397272,26.37,24.1
120834.773,15.138,3.5608748,26.29,24
121434.773,15.136,3.488478,26.76,24
121499.999,18.941,3.4786288,0,0
121646.773,18.929,3.4299112,27.27,0
121810.773,18.927,3.3856676,27.78,0
121964.773,18.929,3.2974416,28.29,0
122024.486,18.933,3.1974192,0,0
122034.773,18.929,3.1692508,28.64,24.2
122062.432,18.929,3.0692226,0,0
122082.363,18.93,2.969206,0,0
122092.773,18.931,2.9031708,29.15,0
122105.662,18.931,2.803162,0,0
122116.202,18.929,2.7031274,0,0
122117.1,18.427,2.696869,0,0
122117.619,17.923,2.6976558,0,0
122119.172,17.421,2.6990744,0,0
122121.18,16.921,2.699122,0,0
122123.713,16.421,2.699277,0,0
122126.773,15.94,2.6994916,29.66,0
122130.546,15.44,2.6996226,0,0
122135.042,14.94,2.6995274,0,0
122140.081,14.44,2.6996108,0,0
122145.838,13.939,2.6995988,0,0
122152.219,13.437,2.6995988,0,0
122157.773,13.058,2.699885,30.18,0
122165.288,12.558,2.6996108,0,0
122173.998,12.057,2.6997418,0,0
122183.194,11.556,2.6996108,0,0
122189.773,11.226,2.6998968,30.69,0
122200.183,10.726,2.69973,0,0
122211.769,10.226,2.6997418,0,0
122224.15,9.724,2.6997418,0,0
122234.773,9.329,2.699718,31.2,0
122248.942,8.828,2.6996704,0,0
122264.647,8.328,2.6999088,0,0
122281.291,7.827,2.6996584,0,0
122299.435,7.326,2.699587,0,0
122319.478,6.824,2.6997658,0,0
122323.773,6.734,2.6998254,31.71,0
122345.971,6.233,2.6996584,0,0
122371,5.732,2.6997658,0,0
122398.914,5.232,2.6997062,0,0
122399.999,-18.717,2.6997776,0,0
122400.092,-18.754,2.80018,0,0
122400.397,-18.752,2.9003754,0,0
122400.937,-18.751,3.0005112,0,0
122401.871,-18.752,3.1005632,0,0
122404.717,-18.752,3.2005646,0,0
122419.793,-18.752,3.300583,0,0
122456.32,-18.751,3.4006216,0,0
122486.773,-18.753,3.4562256,31.19,0
122544.773,-18.75,3.5324788,30.68,0
122602.773,-18.75,3.5658368,30.17,0
122634.773,-18.754,3.5753368,30.01,24.4
122740.773,-18.753,3.6029344,29.5,0
122882.773,-18.751,3.6387108,28.99,0
123079.773,-18.753,3.6804116,28.48,0
123234.773,-18.751,3.703018,28.2,24.3
123299.999,-14.874,3.71109,0,0
123834.773,-14.864,3.7468284,27.89,24.2
124434.773,-14.949,3.8201728,27.9,24.1
124964.974,-14.949,3.9202056,0,0
125034.773,-14.952,3.9360076,27.72,24.2
125099.999,-19.294,3.9516808,0,0
125333.057,-19.298,4.0516896,0,0
125583.662,-19.3,4.151698,0,0
125634.773,-19.3,4.1740584,28.09,24.1
125695.74,-18.8,4.2004904,0,0
125699.249,-18.299,4.200562,0,0
125703.52,-17.799,4.2004068,0,0
125708.2,-17.298,4.2002996,0,0
125713.769,-16.797,4.2004308,0,0
125719.76,-16.295,4.2005024,0,0
125726.841,-15.794,4.200526,0,0
125733.971,-15.291,4.2003592,0,0
125742.32,-14.785,4.200216,0,0
125750.576,-14.285,4.20024,0,0
125759.792,-13.784,4.2002876,0,0
125769.511,-13.283,4.2000968,0,0
125779.913,-12.783,4.2001564,0,0
125790.296,-12.282,4.2004308,0,0
125801.351,-11.781,4.200216,0,0
125812.644,-11.279,4.2004068,0,0
125825.361,-10.777,4.2003236,0,0
125838.722,-10.276,4.2001924,0,0
125853.496,-9.776,4.2003236,0,0
125867.18,-9.275,4.200216,0,0
125883.417,-8.774,4.2004664,0,0
125900.072,-8.274,4.2004308,0,0
125919.012,-7.773,4.2002996,0,0
125938.189,-7.271,4.2004308,0,0
125960.982,-6.77,4.200216,0,0
125982.291,-6.27,4.2002756,0,0
125999.999,-0,4.2000136,0,0
126133.773,-0,4.157384,27.58,0
126234.773,-0,4.1529608,27.33,24.2
126515.773,-0,4.1475684,26.82,0
126834.773,-0,4.1449444,26.41,24
127409.773,-0,4.1432316,25.9,0
127434.773,-0,4.1429324,25.89,23.9
128034.773,-0,4.1416224,25.6,23.9
128634.773,-0,4.1410016,25.38,23.8
129234.773,-0,4.140598,25.27,23.9
129599.999,18.181,4.140544,0,0
129600.002,18.707,4.1060328,0,0
129725.354,18.727,4.0060188,0,0
129834.773,18.726,3.960426,25.64,23.8
130068.773,18.727,3.8719008,26.15,0
130359.773,18.724,3.773862,26.66,0
130434.773,18.727,3.7507348,26.73,24
130499.999,14.82,3.7319324,0,0
131034.773,14.826,3.645094,26.58,24.1
131634.773,14.858,3.5670232,26.4,24.1
132234.773,14.858,3.4957892,26.84,24.1
132299.999,19.466,3.4867896,0,0
132449.773,19.457,3.4331944,27.35,0
132605.773,19.46,3.3924536,27.86,0
132742.773,19.459,3.3294398,28.37,0
132824.668,19.456,3.229408,0,0
132834.773,19.456,3.2067242,28.75,24.1
132866.539,19.459,3.10671,0,0
132888.083,19.458,3.006699,0,0
132894.773,19.46,2.9683666,29.26,0
132909.231,19.461,2.8683584,0,0
132920.638,19.456,2.7683418,0,0
132927.859,18.956,2.6966426,0,0
132928.344,18.45,2.6976082,0,0
132929.684,17.948,2.6993008,0,0
132931.519,17.445,2.6993008,0,0
132933.933,16.94,2.6993486,0,0
132934.773,16.78,2.6994678,29.78,0
132937.945,16.278,2.6994796,0,0
132941.707,15.777,2.6993366,0,0
132946.002,15.277,2.6995632,0,0
132951.018,14.775,2.699575,0,0
132956.479,14.275,2.6996466,0,0
132962.746,13.775,2.69973,0,0
132966.773,13.481,2.6996228,30.29,0
132974.004,12.98,2.699742,0,0
132981.933,12.478,2.699897,0,0
132990.728,11.977,2.6996942,0,0
132996.773,11.648,2.6998492,30.8,0
133006.576,11.146,2.699599,0,0
133017.305,10.646,2.6996704,0,0
133028.806,10.145,2.6997062,0,0
133035.773,9.866,2.6997658,31.31,0
133048.809,9.365,2.6998612,0,0
133062.822,8.865,2.69973,0,0
133078.042,8.364,2.6997658,0,0
133094.598,7.863,2.699742,0,0
133104.773,7.581,2.699742,31.82,0
133123.569,7.081,2.6997062,0,0
133144.057,6.58,2.6997896,0,0
133166.781,6.079,2.6996108,0,0
133191.919,5.579,2.6997896,0,0
133199.999,-0,2.6997896,0,0
133201.183,-0,2.7998178,0,0
133204.146,-0,2.8998478,0,0
133210.307,-0,2.9998584,0,0
133236.622,-0,3.0998682,0,0
133312.773,-0,3.1380052,31.31,0
133382.773,-0,3.14787,30.8,0
133434.773,-0,3.1525094,30.44,24.2
133502.773,-0,3.156874,29.93,0
133596.773,-0,3.1612854,29.42,0
133692.773,-0,3.1647906,28.91,0
133823.773,-0,3.1686976,28.4,0
133978.773,-0,3.172415,27.89,0
134034.773,-0,3.173941,27.74,24.3
134239.773,-0,3.1775672,27.23,0
134524.773,-0,3.182019,26.72,0
134634.773,-0,3.1833134,26.59,24.2
135134.773,-0,3.1890018,26.08,0
135234.773,-0,3.1900368,26.01,24
135834.773,-0,3.194515,25.73,24.1
136434.773,-0,3.1973218,25.54,24
137034.773,-0,3.1999264,25.39,23.9
137634.773,-0,3.201011,25.3,24.1
138234.773,-0,3.2021216,25.23,23.9
138834.773,-0,3.2030446,25.15,24
139434.773,-0,3.2036878,25.1,23.9
140034.773,-0,3.2039236,25.07,23.9
140399.999,-18.283,3.2043342,0,0
140400.002,-18.835,3.2517826,0,0
140405.798,-18.859,3.351785,0,0
140440.585,-18.859,3.4518008,0,0
140506.535,-18.857,3.551822,0,0
140634.773,-18.857,3.6100424,25.11,23.9
140837.773,-18.86,3.6557144,25.62,0
141157.773,-18.858,3.7065656,26.13,0
141234.773,-18.857,3.7155472,26.25,24.1
141299.999,-15.052,3.7226572,0,0
141686.773,-15.049,3.7403952,26.76,0
141834.773,-15.048,3.7550124,26.88,24.1
142434.773,-15.14,3.8275384,27.35,24.2
142954.397,-15.138,3.9275612,0,0
143034.773,-15.138,3.9463244,27.46,24.2
143099.999,-18.827,3.962242,0,0
143341.794,-18.826,4.0622776,0,0
143595.061,-18.824,4.1622816,0,0
143634.773,-18.824,4.1789968,27.93,24.2
143685.176,-18.322,4.2005888,0,0
143688.772,-17.821,4.2005172,0,0
143693.12,-17.317,4.2006244,0,0
143697.814,-16.817,4.2005172,0,0
143704.2,-16.313,4.2003264,0,0
143710.764,-15.812,4.2003264,0,0
143717.783,-15.31,4.2005052,0,0
143726.202,-14.81,4.2003264,0,0
143734.106,-14.31,4.2002072,0,0
143743.574,-13.81,4.2003384,0,0
143752.848,-13.309,4.20041,0,0
143762.321,-12.807,4.2002548,0,0
143773.9,-12.306,4.200362,0,0
143785.045,-11.806,4.20041,0,0
143796.886,-11.306,4.200398,0,0
143809.203,-10.806,4.2002072,0,0
143822.756,-10.304,4.2004216,0,0
143838.936,-9.804,4.2002548,0,0
143852.549,-9.304,4.2002668,0,0
143868.422,-8.803,4.200362,0,0
143885.937,-8.302,4.2002308,0,0
143903.334,-7.802,4.2002904,0,0
143923.703,-7.301,4.2001952,0,0
143945.393,-6.8,4.200362,0,0
143968.399,-6.3,4.2003024,0,0
143996.826,-5.799,4.200386,0,0
143999.999,-0,4.2002548,0,0
144158.773,-0,4.1567392,27.42,0
144234.773,-0,4.153388,27.24,24.3
144538.773,-0,4.1478804,26.73,0
144834.773,-0,4.1454616,26.39,24.2
145434.773,-0,4.1433216,25.96,24.2
146034.773,-0,4.141876,25.7,24.1
146634.773,-0,4.1413008,25.57,24.3
147234.773,-0,4.1407092,25.49,24.3
147834.773,-0,4.1404272,25.41,24.2
148434.773,-0,4.139728,25.34,24.2
149034.773,-0,4.1397412,25.28,24.2
149634.773,-0,4.139532,25.24,24.1
150234.773,-0,4.1390656,25.18,24.1
150834.773,-0,4.1394368,25.16,24.1
151199.999,18.218,4.139162,0,0
151200.002,18.744,4.104684,0,0
151323.618,18.77,4.0046744,0,0
151434.773,18.769,3.9583356,25.64,24
151662.773,18.769,3.8722932,26.15,0
151959.475,18.769,3.7722708,0,0
151960.773,18.769,3.7720892,26.66,0
152034.773,18.77,3.7494944,26.75,24.1
152099.999,15.144,3.730418,0,0
152634.773,15.147,3.6415384,26.66,24.2
153234.773,15.154,3.5623844,26.58,24.2
153834.773,15.155,3.4897096,27.01,24.1
153899.999,18.806,3.4800196,0,0
154057.773,18.805,3.429706,27.52,0
154218.773,18.803,3.3869156,28.04,0
154384.019,18.806,3.2869062,0,0
154384.773,18.806,3.2860264,28.55,0
154434.773,18.805,3.1953446,28.83,24.3
154465.045,18.805,3.0953312,0,0
154486.142,18.806,2.995318,0,0
154500.773,18.806,2.9037996,29.34,0
154513.452,18.803,2.803779,0,0
154523.843,18.805,2.7037694,0,0
154524.779,18.301,2.696915,0,0
154525.298,17.799,2.6977732,0,0
154526.822,17.294,2.6992394,0,0
154528.771,16.793,2.6992752,0,0
154531.373,16.291,2.6994182,0,0
154534.553,15.791,2.6993706,0,0
154536.773,15.504,2.6995374,29.85,0
154540.85,15.003,2.6995972,0,0
154545.875,14.501,2.6995614,0,0
154551.391,14.001,2.6996448,0,0
154557.539,13.501,2.6996806,0,0
154564.627,12.999,2.6997044,0,0
154566.773,12.858,2.699609,30.36,0
154574.599,12.358,2.6998474,0,0
154583.305,11.858,2.6998594,0,0
154592.525,11.357,2.6994898,0,0
154597.773,11.108,2.6997044,30.87,0
154608.523,10.608,2.6997402,0,0
154619.983,10.108,2.6996686,0,0
154632.576,9.608,2.6998712,0,0
154642.773,9.228,2.6997878,31.38,0
154657.14,8.727,2.6998116,0,0
154672.816,8.227,2.6998474,0,0
154689.713,7.727,2.6997164,0,0
154708.321,7.227,2.699776,0,0
154728.636,6.725,2.6998356,0,0
154750.885,6.225,2.699907,0,0
154775.405,5.725,2.6997282,0,0
154799.999,-0,2.6998712,0,0
154801.228,-0,2.7998812,0,0
154804.283,-0,2.8999052,0,0
154810.525,-0,2.9999414,0,0
154840.2,-0,3.0999614,0,0
154969.773,-0,3.1411024,30.87,0
155034.773,-0,3.146756,30.41,24.4
155119.773,-0,3.1520992,29.89,0
155209.773,-0,3.155859,29.38,0
155326.773,-0,3.1604606,28.87,0
155457.773,-0,3.1640016,28.36,0
155618.773,-0,3.167446,27.85,0
155634.773,-0,3.1678074,27.79,24.3
155846.773,-0,3.171701,27.28,0
156154.773,-0,3.1760978,26.77,0
156234.773,-0,3.1771574,26.67,24.3
156815.773,-0,3.1828168,26.16,0
156834.773,-0,3.1829222,26.16,24.3
157434.773,-0,3.1862798,25.86,24.2
158034.773,-0,3.1886224,25.64,24.1
158634.773,-0,3.1902182,25.5,24.2
159234.773,-0,3.1911046,25.43,24.1
159834.773,-0,3.1918666,25.32,23.9
160434.773,-0,3.192584,25.27,24
161034.773,-0,3.1932784,25.24,24.2
161634.773,-0,3.1934016,25.2,23.9
162234.773,-0,3.193921,25.16,24.1
162834.773,-0,3.194152,25.16,24.1
163434.773,-0,3.194435,25.14,24.1
164034.773,-0,3.1946734,25.11,24
164634.773,-0,3.1948198,25.11,24.1
165234.773,-0,3.195552,25.09,24.1
165834.773,-0,3.1953568,25.04,23.9
166434.773,-0,3.1957378,25.04,24
167034.773,-0,3.1957646,25.03,24
167634.773,-0,3.1957754,24.99,23.8
168234.773,-0,3.1957982,24.98,23.8
168834.773,-0,3.1961422,24.97,23.8
169434.773,-0,3.196277,24.94,23.8
170034.773,-0,3.1962626,24.92,23.8
170634.773,-0,3.1963562,24.92,23.9
171234.773,-0,3.1966772,24.93,24
171834.773,-0,3.1965562,24.93,23.9
172434.773,-0,3.1971792,24.91,23.9
173034.773,-0,3.1967872,24.91,23.9
173634.773,-0,3.1968872,24.9,23.8
174234.773,-0,3.1970486,24.89,23.8
174834.773,-0,3.1972194,24.9,23.9
175434.773,-0,3.197118,24.91,23.9
176034.773,-0,3.197215,24.91,23.8
176634.773,-0,3.1968026,24.93,23.9
177234.773,-0,3.1971024,24.96,24
177834.773,-0,3.1972176,24.94,23.9
178434.773,-0,3.1973604,24.93,23.9
179034.773,-0,3.197578,24.92,23.9
179634.773,-0,3.1975132,24.91,23.8
180234.773,-0,3.1977152,24.89,23.8
180834.773,-0,3.1976752,24.87,23.8
181434.773,-0,3.1978064,24.84,23.8
182034.773,-0,3.1978716,24.81,23.7
182634.773,-0,3.1978168,24.78,23.6
183234.773,-0,3.1981156,24.75,23.6
183599.999,-18.774,3.197901,0,0
183600.002,-19.338,3.246205,0,0
183604.058,-19.355,3.3462108,0,0
183634.052,-19.36,3.4462396,0,0
183693.433,-19.357,3.54627,0,0
183834.773,-19.358,3.6200108,24.86,23.6
184031.773,-19.355,3.6636148,25.37,0
184319.773,-19.356,3.708464,25.88,0
184434.773,-19.361,3.7225504,26.05,23.6
184499.999,-14.487,3.7298228,0,0
185034.773,-14.483,3.7553,26.5,23.7
185634.773,-14.49,3.8238948,26.81,23.9
186184.183,-14.491,3.923928,0,0
186234.773,-14.489,3.934654,26.9,23.7
186299.999,-19.544,3.9495636,0,0
186518.871,-19.545,4.0495788,0,0
186768.372,-19.541,4.1495928,0,0
186823.773,-19.542,4.1735916,27.41,0
186834.773,-19.542,4.1783176,27.44,23.7
186884.274,-19.042,4.2004872,0,0
186887.687,-18.54,4.2004988,0,0
186891.955,-18.04,4.2005468,0,0
186897.065,-17.54,4.2001888,0,0
186902.63,-17.039,4.2003796,0,0
186908.773,-16.538,4.2002368,0,0
186915.718,-16.038,4.2002724,0,0
186923.054,-15.537,4.2002964,0,0
186930.73,-15.036,4.2002724,0,0
186939.218,-14.536,4.2002008,0,0
186948.636,-14.034,4.2002008,0,0
186957.693,-13.534,4.2004276,0,0
186968.289,-13.034,4.2002844,0,0
186978.961,-12.534,4.2002604,0,0
186990.77,-12.034,4.2000816,0,0
187001.895,-11.533,4.2001412,0,0
187014.755,-11.031,4.2002844,0,0
187027.949,-10.53,4.2001412,0,0
187041.747,-10.03,4.2004036,0,0
187057.507,-9.53,4.2001056,0,0
187073.087,-9.03,4.200308,0,0
187089.268,-8.529,4.200356,0,0
187108.48,-8.028,4.2002008,0,0
187127.024,-7.528,4.20032,0,0
187148.086,-7.027,4.2002724,0,0
187171.745,-6.526,4.2002844,0,0
187198.545,-6.026,4.2002484,0,0
187199.999,-0,4.2000816,0,0
187337.773,-0,4.155434,26.93,0
187434.773,-0,4.1506924,26.71,23.7
187733.773,-0,4.1447408,26.2,0
188034.773,-0,4.1422088,25.82,23.6
188634.773,-0,4.1400716,25.36,23.6
189234.773,-0,4.1387672,25.12,23.6
189834.773,-0,4.1379636,24.96,23.4
190434.773,-0,4.13753,24.89,23.6
191034.773,-0,4.1370544,24.86,23.7
191634.773,-0,4.1366484,24.83,23.6
192234.773,-0,4.1362604,24.78,23.6
192834.773,-0,4.1358864,24.74,23.6
193434.773,-0,4.1354764,24.73,23.6
194034.773,-0,4.1355636,24.7,23.5
194634.773,-0,4.135356,24.7,23.7
195234.773,-0,4.1353428,24.71,23.7
195834.773,-0,4.1353536,24.7,23.7
196434.773,-0,4.1350284,24.72,23.8
197034.773,-0,4.1350916,24.74,23.8
197634.773,-0,4.1345836,24.76,23.9
198234.773,-0,4.1349476,24.79,24
198834.773,-0,4.1345944,24.82,23.9
199434.773,-0,4.1348184,24.83,23.9
200034.773,-0,4.1344492,24.86,24
200634.773,-0,4.1342904,24.89,24
201234.773,-0,4.1341548,24.88,24
201599.999,20.946,4.1346876,0,0
201600.002,21.528,4.0940712,0,0
201695.095,21.531,3.9940596,0,0
201785.773,21.527,3.9494376,25.39,0
201834.773,21.531,3.9271796,25.55,24
201991.773,21.53,3.8603776,26.06,0
202192.773,21.529,3.781872,26.57,0
202434.773,21.529,3.6992672,26.95,24.1
202499.999,15.905,3.6792332,0,0
203034.773,15.908,3.6073684,26.71,24
203634.773,15.652,3.5337444,26.72,24.1
204098.773,15.655,3.4704964,27.23,0
204234.773,15.654,3.4476504,27.45,24.1
204299.999,14.77,3.435682,0,0
204615.773,14.777,3.357656,27.96,0
204734.158,14.777,3.2576488,0,0
204782.465,14.775,3.1576384,0,0
204791.773,14.776,3.1305792,28.47,0
204819.746,14.778,3.030578,0,0
204834.773,14.777,2.9614046,28.73,24.2
204852.227,14.776,2.8613952,0,0
204866.296,14.774,2.761384,0,0
204874.543,14.274,2.6971028,0,0
204875.438,13.773,2.698748,0,0
204878.213,13.272,2.6993558,0,0
204881.854,12.771,2.6995944,0,0
204882.773,12.66,2.6993082,29.24,0
204887.743,12.159,2.699499,0,0
204893.923,11.658,2.6995944,0,0
204901.164,11.158,2.6995824,0,0
204909.771,10.654,2.6997374,0,0
204919.778,10.153,2.6996778,0,0
204921.773,10.057,2.699642,29.75,0
204933.321,9.555,2.6997492,0,0
204946.038,9.055,2.6997254,0,0
204960.655,8.555,2.6997254,0,0
204973.773,8.148,2.6998684,30.26,0
204990.962,7.648,2.6997254,0,0
205010.253,7.148,2.699797,0,0
205031.691,6.648,2.6997732,0,0
205055.77,6.148,2.6996778,0,0
205082.075,5.647,2.6997016,0,0
205097.773,5.382,2.6998328,30.77,0
205128.933,4.882,2.6998328,0,0
205163.722,4.3817,2.6997136,0,0
205199.999,-0,2.6997492,0,0
205202.032,-0,2.799818,0,0
205207.603,-0,2.8998326,0,0
205224.235,-0,2.9998352,0,0
205298.773,-0,3.0641856,30.26,0
205385.773,-0,3.0803048,29.75,0
205434.773,-0,3.0856136,29.49,24.3
205530.773,-0,3.0922922,28.98,0
205656.773,-0,3.098671,28.47,0
205798.773,-0,3.1044068,27.96,0
205985.773,-0,3.1102104,27.45,0
206034.773,-0,3.1111458,27.35,24.3
206284.773,-0,3.1171556,26.84,0
206634.773,-0,3.123124,26.36,24.1
207234.773,-0,3.1300438,25.87,24.1
207834.773,-0,3.1345408,25.62,24.1
208434.773,-0,3.1368348,25.44,24
208799.999,-18.881,3.1382356,0,0
208800.002,-19.434,3.1864016,0,0
208804.256,-19.46,3.2864302,0,0
208829.371,-19.464,3.3864348,0,0
208876.089,-19.462,3.48644,0,0
208969.193,-19.46,3.5864564,0,0
209034.773,-19.464,3.6069596,25.38,24
209243.773,-19.464,3.6558924,25.89,0
209566.773,-19.461,3.7084208,26.4,0
209634.773,-19.462,3.7165812,26.49,24.1
209699.999,-14.463,3.7239692,0,0
210234.773,-14.461,3.7500136,26.96,24.2
210834.773,-14.436,3.8192172,27.33,24.1
211392.623,-14.439,3.919224,0,0
211434.773,-14.437,3.9282204,27.37,24.3
211499.999,-19.516,3.94319,0,0
211725.034,-19.512,4.0431968,0,0
211977.843,-19.509,4.1432172,0,0
211983.773,-19.515,4.145674,27.88,0
212034.773,-19.513,4.1682036,27.92,24.3
212108.276,-19.009,4.2004544,0,0
212111.812,-18.508,4.2004304,0,0
212115.898,-18.001,4.2003708,0,0
212120.642,-17.499,4.2003708,0,0
212126.028,-16.997,4.2001324,0,0
212132.434,-16.496,4.2004664,0,0
212138.854,-15.996,4.2002516,0,0
212146.442,-15.493,4.20049,0,0
212154.277,-14.993,4.2001204,0,0
212162.781,-14.493,4.2003112,0,0
212171.817,-13.993,4.20018,0,0
212181.423,-13.491,4.2003232,0,0
212190.614,-12.991,4.200526,0,0
212202.198,-12.491,4.2004664,0,0
212212.408,-11.989,4.2004664,0,0
212224.477,-11.488,4.2000728,0,0
212237.288,-10.987,4.2001684,0,0
212249.96,-10.487,4.2003828,0,0
212264.449,-9.986,4.2002396,0,0
212277.429,-9.485,4.2001564,0,0
212294.143,-8.984,4.200216,0,0
212310.392,-8.484,4.200204,0,0
212328.664,-7.983,4.200204,0,0
212347.673,-7.482,4.2002756,0,0
212367.839,-6.982,4.2002756,0,0
212389.881,-6.481,4.2001204,0,0
212399.999,-0,4.2000492,0,0
212576.773,-0,4.1520392,27.41,0
212634.773,-0,4.1499684,27.29,24.1
212904.773,-0,4.1444676,26.78,0
213234.773,-0,4.1420004,26.35,24
213834.773,-0,4.139606,25.89,24.1
214434.773,-0,4.1382044,25.6,23.9
215034.773,-0,4.1378992,25.4,23.9
215634.773,-0,4.1368116,25.28,23.8
215999.999,18.863,4.1371404,0,0
216000.002,19.391,4.1010312,0,0
216118.923,19.412,4.001026,0,0
216234.773,19.412,3.9510852,25.72,23.9
216458.773,19.414,3.8638872,26.23,0
216747.302,19.413,3.7638636,0,0
216757.773,19.415,3.7608144,26.74,0
216834.773,19.41,3.7368604,26.8,23.9
216899.999,14.552,3.7176908,0,0
217434.773,14.547,3.6402288,26.6,24.1
218034.773,14.534,3.565426,26.42,24
218634.773,14.533,3.495762,26.83,24.1
218699.999,19.38,3.4869552,0,0
218852.773,19.378,3.4304396,27.34,0
218991.773,19.376,3.3944328,27.85,0
219119.773,19.379,3.3400322,28.36,0
219210.773,19.378,3.2420904,0,24.7
219227.773,19.377,3.2051788,28.87,0
219234.773,19.379,3.1870036,28.91,24.7
219263.663,19.382,3.0869646,0,0
219284.076,19.378,2.9869392,0,0
219289.773,19.377,2.9527664,29.42,0
219303.908,19.377,2.8527646,0,0
219315.17,19.377,2.7527424,0,0
219320.907,18.877,2.6966238,0,0
219321.389,18.377,2.697828,0,0
219322.786,17.877,2.6992108,0,0
219324.678,17.373,2.6992944,0,0
219325.773,17.141,2.6994136,29.93,0
